Repository: alizerehsaz2001-pixel/XRD-Calc-Pro

<div align="center">
</div>

# Run and deploy your AI Studio app

This contains everything you need to run your app locally.

View your app in AI Studio: https://ai.studio/apps/5afcc645-0662-44a8-bfe7-c72f39a40a95

## Run Locally

**Prerequisites:**  Node.js


1. Install dependencies:
   `npm install`
2. Set the `GEMINI_API_KEY` in [.env.local](.env.local) to your Gemini API key
3. Run the app:
   `npm run dev`

File: utils/materials_extracted.json (part 1 of 16)
[
  {
    "name": "Beta-Quartz (High Quartz, SiO2)",
    "formula": "SiO2",
    "crystal_system": "Hexagonal",
    "space_group": "P6222 / P6422",
    "density": 2.53,
    "description": "The high-temperature polymorph of quartz, stable above 573 °C (at ambient pressure). Crystallizes in the hexagonal system.",
    "pattern": "20.6, 30\\n25.8, 100\\n36.4, 20\\n38.8, 15\\n42.3, 10\\n45.5, 12\\n50.0, 18"
  },
  {
    "name": "Alpha-Cristobalite (Low Cristobalite, SiO2)",
    "formula": "SiO2",
    "crystal_system": "Tetragonal",
    "space_group": "P41212 / P43212",
    "density": 2.32,
    "description": "A low-temperature, tetragonal polymorph of cristobalite. Often occurs as a metastable phase in volcanic rocks and opal.",
    "pattern": "21.9, 100\\n31.4, 15\\n36.1, 10\\n42.7, 8\\n44.8, 5\\n48.6, 6"
  },
  {
    "name": "Beta-Cristobalite (High Cristobalite, SiO2)",
    "formula": "SiO2",
    "crystal_system": "Cubic",
    "space_group": "Fd-3m",
    "density": 2.2,
    "description": "The high-temperature cubic polymorph of cristobalite, stable above ~267 °C and sometimes found stabilized at room temperature in glasses.",
    "pattern": "21.5, 100\\n35.8, 20\\n44.3, 10\\n48.2, 5"
  },
  {
    "name": "Alpha-Tridymite (Low Tridymite, SiO2)",
    "formula": "SiO2",
    "crystal_system": "Monoclinic / Orthorhombic",
    "space_group": "Cc (varies)",
    "density": 2.26,
    "description": "A complex, low-symmetry polymorph of tridymite found in terrestrial volcanic rocks and meteorites as a metastable phase.",
    "pattern": "20.5, 80\\n21.6, 100\\n23.2, 60\\n28.8, 30\\n35.9, 25\\n43.1, 15"
  },
  {
    "name": "Beta-Tridymite (High Tridymite, SiO2)",
    "formula": "SiO2",
    "crystal_system": "Hexagonal",
    "space_group": "P63/mmc",
    "density": 2.22,
    "description": "The high-temperature hexagonal polymorph of tridymite. Forms typically between 870 °C and 1470 °C.",
    "pattern": "21.2, 100\\n35.6, 30\\n42.5, 15"
  },
  {
    "name": "Stishovite (SiO2 High-Pressure Polymorph)",
    "formula": "SiO2",
    "crystal_system": "Tetragonal",
    "space_group": "P42/mnm",
    "density": 4.28,
    "description": "An extremely dense, high-pressure polymorph of silica with octahedrally coordinated silicon (rutile structure). Forms during meteorite impacts.",
    "pattern": "28.5, 100\\n33.2, 40\\n41.2, 20\\n43.8, 15\\n47.2, 35\\n53.8, 25"
  },
  {
    "name": "Keatite (SiO2 Synthetic Polymorph)",
    "formula": "SiO2",
    "crystal_system": "Tetragonal",
    "space_group": "P41212 / P43212",
    "density": 2.5,
    "description": "A synthetic tetragonal polymorph of silica. Rarely found in nature, but can form hydrothermally in ultra-high-pressure environments or as intermediate phases.",
    "pattern": "23.8, 100\\n27.5, 80\\n33.5, 45\\n38.4, 30\\n45.6, 20"
  },
  {
    "name": "Moganite (SiO2 Monoclinic Polymorph)",
    "formula": "SiO2",
    "crystal_system": "Monoclinic",
    "space_group": "I2/a",
    "density": 2.55,
    "description": "A monoclinic polymorph of silica occurring widely in microcrystalline silica such as chalcedony, chert, and flint.",
    "pattern": "20.1, 30\\n26.6, 100\\n36.4, 15\\n39.5, 10\\n42.3, 8"
  },
  {
    "name": "Seifertite (SiO2 Ultra-High-Pressure)",
    "formula": "SiO2",
    "crystal_system": "Orthorhombic",
    "space_group": "Pbcn",
    "density": 4.29,
    "description": "An ultra-high-pressure polymorph of silica found in Martian and Lunar meteorites, with an alpha-PbO2-type structure.",
    "pattern": "30.1, 100\\n31.5, 80\\n34.2, 60\\n42.1, 40\\n48.5, 30"
  },
  {
    "name": "NIST SRM 1976 (Corundum / α-Al2O3)",
    "formula": "Al2O3",
    "crystal_system": "Trigonal",
    "space_group": "R-3c (No. 167)",
    "density": 3.987,
    "description": "NIST Standard Reference Material 1976 (sintered alpha-alumina / corundum plate; Trigonal R-3c, a = 4.7589 Å, c = 12.9917 Å, Z = 6; PDF 00-046-1212) used for calibrating X-ray powder diffraction instrument sensitivity, line positions, and peak profiles.",
    "pattern": "25.58, 68, 0, 1, 2\\n35.15, 100, 1, 0, 4\\n37.78, 45, 1, 1, 0\\n43.36, 92, 1, 1, 3\\n52.55, 47, 0, 2, 4\\n57.50, 86, 1, 1, 6\\n61.31, 8, 0, 1, 8\\n66.52, 34, 2, 1, 4\\n68.21, 51, 3, 0, 0\\n76.88, 16, 1, 0, 10\\n77.24, 12, 1, 1, 9"
  },
  {
    "name": "NIST SRM 640 (Silicon Profile Standard)",
    "formula": "Si",
    "crystal_system": "Cubic",
    "space_group": "Fd-3m",
    "density": 2.329,
    "description": "NIST Standard Reference Material 640 (Silicon powder) is the primary line position standard. The lattice parameter is certified with extreme precision. Used worldwide to mitigate instrumental zero-shift and sample displacement errors.",
    "pattern": "28.44, 100, 1, 1, 1\\n47.30, 55, 2, 2, 0\\n56.12, 30, 3, 1, 1\\n69.13, 6, 4, 0, 0\\n76.38, 11, 3, 3, 1\\n88.03, 12, 4, 2, 2\\n94.95, 6, 5, 1, 1\\n106.71, 4, 4, 4, 0\\n114.09, 6, 5, 3, 1\\n127.54, 4, 6, 2, 0"
  },
  {
    "name": "NIST SRM 660 (Lanthanum Hexaboride, LaB6)",
    "formula": "LaB6",
    "crystal_system": "Cubic",
    "space_group": "Pm-3m",
    "density": 4.72,
    "description": "NIST SRM 660 (LaB6) is utilized for calibration of diffraction line profiles and line position. It possesses very narrow intrinsic line profiles, ideal for instrumental broadening (FWHM) correction and size/strain analysis.",
    "pattern": "21.35, 100, 1, 0, 0\\n30.38, 80, 1, 1, 0\\n37.44, 60, 1, 1, 1\\n43.50, 40, 2, 0, 0\\n48.83, 30, 2, 1, 0\\n53.71, 25, 2, 1, 1\\n63.22, 15, 2, 2, 0\\n67.54, 12, 3, 0, 0\\n71.65, 10, 3, 1, 0\\n75.60, 8, 3, 1, 1"
  },
  {
    "name": "NIST SRM 676 (Alumina Phase Quant Standard)",
    "formula": "Al2O3",
    "crystal_system": "Trigonal",
    "space_group": "R-3c (No. 167)",
    "density": 3.987,
    "description": "NIST SRM 676a alpha-alumina (corundum) quantitative reference powder (Trigonal R-3c, a = 4.7589 Å, c = 12.9917 Å, Z = 6; PDF 00-046-1212, RIR I/Ic = 1.00) designed specifically for quantitative phase analysis and Rietveld internal standardization.",
    "pattern": "25.58, 68, 0, 1, 2\\n35.15, 100, 1, 0, 4\\n37.78, 45, 1, 1, 0\\n43.36, 92, 1, 1, 3\\n52.55, 47, 0, 2, 4\\n57.50, 86, 1, 1, 6\\n61.31, 8, 0, 1, 8\\n66.52, 34, 2, 1, 4\\n68.21, 51, 3, 0, 0\\n76.88, 16, 1, 0, 10\\n77.24, 12, 1, 1, 9"
  },
  {
    "name": "NIST SRM 674b (TiO2/ZnO/Cr2O3/CeO2)",
    "formula": "Mixed Oxides",
    "crystal_system": "Multiple",
    "space_group": "Multiple",
    "density": 4.5,
    "description": "Quantitative x-ray powder diffraction standard set (SRM 674b: rutile, zincite, eskolaite, cerianite). Used to calibrate equipment intensities and serve as internal standards for crystalline phase quantization.",
    "pattern": "27.44, 100, 1, 1, 0\\n36.08, 60, 1, 0, 1\\n41.22, 25, 1, 1, 1\\n54.32, 40, 2, 1, 1\\n28.56, 100, 1, 1, 1\\n47.47, 45, 2, 2, 0\\n56.33, 40, 3, 1, 1\\n31.76, 100, 1, 0, 0\\n34.42, 60, 0, 0, 2\\n36.25, 80, 1, 0, 1\\n47.53, 30, 1, 0, 2\\n56.60, 45, 1, 1, 0"
  },
  {
    "name": "Silicon (Si)",
    "formula": "Si",
    "crystal_system": "Cubic",
    "space_group": "Fd-3m",
    "density": 2.33,
    "description": "A hard, brittle crystalline solid with a blue-grey metallic lustre.",
    "pattern": "28.44, 100, 1, 1, 1\\n47.30, 55, 2, 2, 0\\n56.12, 30, 3, 1, 1\\n69.13, 6, 4, 0, 0\\n76.38, 11, 3, 3, 1\\n88.03, 12, 4, 2, 2"
  },
  {
    "name": "Zirconia (ZrO2)",
    "formula": "ZrO2",
    "crystal_system": "Tetragonal",
    "space_group": "P42/nmc",
    "density": 5.68,
    "description": "Zirconium dioxide is a white crystalline oxide of zirconium.",
    "pattern": "30.27, 100, 1, 0, 1\\n35.25, 25, 1, 1, 0\\n50.37, 60, 1, 1, 2\\n60.20, 30, 2, 1, 1"
  },
  {
    "name": "Hydroxyapatite (Highly Crystalline)",
    "formula": "Ca10(PO4)6(OH)2",
    "crystal_system": "Hexagonal",
    "space_group": "P63/m (No. 176)",
    "density": 3.16,
    "description": "Stoichiometric hexagonal hydroxyapatite (h-HAp, Ca/P = 1.667) with statistically disordered OH⁻ columns along the 63 screw axis, serving as the primary crystallographic reference for sintered bioceramics and plasma-sprayed coatings. Hexagonal P63/m (No. 176), a = 9.418 Å, c = 6.884 Å, Z = 1, PDF 00-009-0432.",
    "pattern": "10.84, 12, 1, 0, 0\\n21.78, 9, 2, 0, 0\\n25.86, 40, 0, 0, 2\\n28.12, 12, 1, 0, 2\\n28.94, 18, 2, 1, 0\\n31.78, 100, 2, 1, 1\\n32.19, 60, 1, 1, 2\\n32.92, 60, 3, 0, 0\\n34.06, 25, 2, 0, 2\\n39.82, 20, 3, 1, 0\\n46.70, 30, 2, 2, 2\\n49.48, 40, 2, 1, 3\\n50.50, 20, 3, 2, 1\\n53.18, 20, 0, 0, 4\\n55.88, 10, 3, 2, 2"
  },
  {
    "name": "Nano-Hydroxyapatite (Biomimetic)",
    "formula": "Ca10(PO4)6(OH)2",
    "crystal_system": "Hexagonal",
    "space_group": "P63/m",
    "density": 3.05,
    "description": "Biomimetic nano-crystalline hydroxyapatite synthesized via controlled precipitation at physiological temperatures. Characterized by substantial line broadening due to nanoscale crystallites (<50nm) and inherent lattice strains, closely mimicking the morphological and crystallographic state of young mammalian bone mineral.",
    "pattern": "25.90, 40, 0, 0, 2\\n29.00, 15, 2, 1, 0\\n31.80, 100, 2, 1, 1\\n32.20, 85, 1, 1, 2\\n32.90, 50, 3, 0, 0\\n34.00, 40, 2, 0, 2\\n39.80, 20, 3, 1, 0\\n46.70, 30, 2, 2, 2\\n49.50, 25, 2, 1, 3\\n50.50, 20, 3, 2, 1"
  },
  {
    "name": "Carbonated Hydroxyapatite (Type-B)",
    "formula": "Ca10(PO4)6-x(CO3)x(OH)2",
    "crystal_system": "Hexagonal",
    "space_group": "P63/m",
    "density": 3.1,
    "description": "Biological-grade Type-B carbonated hydroxyapatite featuring significant carbonate (CO3) substitution at phosphate (PO4) lattice sites. This ionic doping induces substantial crystalline disorder, reduces symmetry, and dramatically increases bio-resorbability compared to stoichiometric HAp.",
    "pattern": "25.95, 35, 0, 0, 2\\n29.15, 15, 2, 1, 0\\n31.90, 100, 2, 1, 1\\n32.25, 80, 1, 1, 2\\n33.10, 45, 3, 0, 0\\n34.15, 35, 2, 0, 2\\n40.05, 18, 3, 1, 0\\n46.90, 25, 2, 2, 2\\n49.70, 20, 2, 1, 3\\n50.75, 18, 3, 2, 1"
  },
  {
    "name": "Fluorapatite",
    "formula": "Ca10(PO4)6F2",
    "crystal_system": "Hexagonal",
    "space_group": "P63/m",
    "density": 3.2,
    "description": "The end-member of the apatite series where fluoride replaces hydroxyl groups, increasing acid resistance.",
    "pattern": "25.87, 38, 0, 0, 2\\n28.28, 11, 1, 0, 2\\n29.12, 18, 2, 1, 0\\n31.91, 100, 2, 1, 1\\n32.22, 90, 1, 1, 2\\n33.09, 58, 3, 0, 0\\n34.20, 45, 2, 0, 2\\n40.03, 22, 3, 1, 0\\n46.95, 35, 2, 2, 2\\n49.78, 28, 2, 1, 3\\n50.72, 25, 3, 2, 1"
  },
  {
    "name": "Strontium-Apatite",
    "formula": "(Ca,Sr)10(PO4)6(OH)2",
    "crystal_system": "Hexagonal",
    "space_group": "P63/m",
    "density": 3.45,
    "description": "Strontium-substituted hydroxyapatite used for treating osteoporosis and enhancing bone formation.",
    "pattern": "25.21, 35, 0, 0, 2\\n27.42, 12, 1, 0, 2\\n28.25, 18, 2, 1, 0\\n30.95, 100, 2, 1, 1\\n31.32, 90, 1, 1, 2\\n32.05, 55, 3, 0, 0\\n33.15, 40, 2, 0, 2\\n38.85, 20, 3, 1, 0\\n45.52, 35, 2, 2, 2\\n48.21, 28, 2, 1, 3\\n49.20, 25, 3, 2, 1"
  },
  {
    "name": "Chlorapatite",
    "formula": "Ca10(PO4)6Cl2",
    "crystal_system": "Hexagonal",
    "space_group": "P63/m",
    "density": 3.18,
    "description": "Rare apatite mineral where chloride replaces hydroxyl groups.",
    "pattern": "25.68, 30, 0, 0, 2\\n27.95, 10, 1, 0, 2\\n28.60, 15, 2, 1, 0\\n31.55, 100, 2, 1, 1\\n31.92, 85, 1, 1, 2\\n32.78, 55, 3, 0, 0\\n33.95, 50, 2, 0, 2\\n40.15, 20, 3, 1, 0\\n46.10, 35, 2, 2, 2\\n48.80, 25, 2, 1, 3\\n49.85, 22, 3, 2, 1"
  },
  {
    "name": "Biological Hydroxyapatite (Mature Enamel)",
    "formula": "Ca10(PO4,CO3)6(OH,F)2",
    "crystal_system": "Hexagonal",
    "space_group": "P63/m",
    "density": 2.95,
    "description": "Highly oriented biological hydroxyapatite constituting mammalian dental enamel. Features unique anisotropic crystallite growth (elongated nanorods), trace fluoride/carbonate incorporations, and exceptional mechanical hardness. XRD patterns typically exhibit pronounced preferred orientation effects.",
    "pattern": "25.82, 85, 0, 0, 2\\n28.10, 10, 1, 0, 2\\n28.95, 15, 2, 1, 0\\n31.75, 100, 2, 1, 1\\n32.20, 75, 1, 1, 2\\n32.95, 45, 3, 0, 0\\n34.05, 35, 2, 0, 2\\n39.85, 25, 3, 1, 0\\n46.75, 30, 2, 2, 2\\n49.50, 25, 2, 1, 3\\n50.55, 22, 3, 2, 1"
  },
  {
    "name": "Magnesium-Doped HAp",
    "formula": "Ca10-xMgx(PO4)6(OH)2",
    "crystal_system": "Hexagonal",
    "space_group": "P63/m",
    "density": 3.12,
    "description": "Hydroxyapatite where a fraction of calcium is replaced by magnesium, reflecting the composition of early-stage mineralization in bone.",
    "pattern": "25.95, 35, 0, 0, 2\\n28.25, 12, 1, 0, 2\\n29.10, 18, 2, 1, 0\\n31.85, 100, 2, 1, 1\\n32.30, 90, 1, 1, 2\\n33.05, 55, 3, 0, 0\\n34.15, 45, 2, 0, 2\\n39.95, 20, 3, 1, 0\\n46.85, 35, 2, 2, 2\\n49.65, 28, 2, 1, 3\\n50.60, 24, 3, 2, 1"
  },
  {
    "name": "Silicon-substituted HAp",
    "formula": "Ca10(PO4)6-x(SiO4)x(OH)2-x",
    "crystal_system": "Hexagonal",
    "space_group": "P63/m",
    "density": 3.15,
    "description": "Silicate ions substitute for phosphate groups to enhance the bioactivity and bone bonding rate of hydroxyapatite.",
    "pattern": "25.82, 40, 0, 0, 2\\n28.18, 12, 1, 0, 2\\n29.05, 18, 2, 1, 0\\n31.68, 100, 2, 1, 1\\n32.05, 95, 1, 1, 2\\n32.85, 60, 3, 0, 0\\n33.95, 50, 2, 0, 2\\n39.75, 25, 3, 1, 0\\n46.55, 35, 2, 2, 2\\n49.32, 28, 2, 1, 3\\n50.38, 22, 3, 2, 1"
  },
  {
    "name": "Amorphous Calcium Phosphate",
    "formula": "CaxHy(PO4)z·nH2O",
    "crystal_system": "Amorphous",
    "space_group": "N/A",
    "density": 2.3,
    "description": "A non-crystalline precursor to hydroxyapatite. XRD pattern shows a broad \"halo\" rather than sharp peaks, characteristic of amorphous states.",
    "pattern": "30.0, 100 (broad)"
  },
  {
    "name": "Biological Hydroxyapatite (Dentin Matrix)",
    "formula": "Ca10(PO4,CO3)6(OH)2",
    "crystal_system": "Hexagonal",
    "space_group": "P63/m",
    "density": 2.1,
    "description": "Nanocrystalline biological hydroxyapatite embedded within a collagenous matrix, characteristic of mammalian dentin and mature trabecular bone. Exhibits extensive ionic substitutions, very small domain sizes, and broad diffraction profiles indicative of high specific surface area.",
    "pattern": "25.85, 35, 0, 0, 2\\n28.12, 10, 1, 0, 2\\n29.02, 15, 2, 1, 0\\n31.75, 100, 2, 1, 1\\n32.25, 92, 1, 1, 2\\n32.95, 58, 3, 0, 0\\n34.10, 48, 2, 0, 2\\n39.90, 25, 3, 1, 0\\n46.75, 30, 2, 2, 2\\n49.52, 24, 2, 1, 3\\n50.58, 20, 3, 2, 1"
  },
  {
    "name": "Lead-doped HAp",
    "formula": "(Ca,Pb)10(PO4)6(OH)2",
    "crystal_system": "Hexagonal",
    "space_group": "P63/m",
    "density": 4.1,
    "description": "Hydroxyapatite used for heavy metal remediation. Lead ions substitute for calcium, significantly shifting lattice parameters.",
    "pattern": "25.20, 35, 0, 0, 2\\n27.35, 10, 1, 0, 2\\n28.15, 15, 2, 1, 0\\n31.10, 100, 2, 1, 1\\n31.50, 95, 1, 1, 2\\n32.20, 60, 3, 0, 0\\n33.40, 50, 2, 0, 2\\n39.20, 25, 3, 1, 0\\n45.42, 35, 2, 2, 2\\n48.05, 28, 2, 1, 3\\n49.12, 22, 3, 2, 1"
  },
  {
    "name": "Cadmium-doped HAp",
    "formula": "(Ca,Cd)10(PO4)6(OH)2",
    "crystal_system": "Hexagonal",
    "space_group": "P63/m",
    "density": 3.55,
    "description": "Apatite structure containing cadmium, often studied in the context of toxic metal uptake from the environment.",
    "pattern": "26.10, 35, 0, 0, 2\\n28.35, 12, 1, 0, 2\\n29.22, 18, 2, 1, 0\\n32.00, 100, 2, 1, 1\\n32.40, 90, 1, 1, 2\\n33.10, 55, 3, 0, 0\\n34.20, 45, 2, 0, 2\\n40.10, 20, 3, 1, 0\\n47.05, 35, 2, 2, 2\\n49.82, 28, 2, 1, 3\\n50.80, 22, 3, 2, 1"
  },
  {
    "name": "Magnetite (Hyperthermia)",
    "formula": "Fe3O4",
    "crystal_system": "Cubic (Spinel)",
    "space_group": "Fd-3m",
    "density": 5.17,
    "description": "Superparamagnetic iron oxide nanoparticles (SPIONs) used for magnetic fluid hyperthermia.",
    "pattern": "30.1, 40\\n35.4, 100\\n43.1, 20\\n53.4, 15\\n57.0, 30\\n62.6, 40"
  },
  {
    "name": "Cobalt Ferrite",
    "formula": "CoFe2O4",
    "crystal_system": "Cubic (Spinel)",
    "space_group": "Fd-3m",
    "density": 5.29,
    "description": "High magnetocrystalline anisotropy ferrite, used to increase the heating efficiency in hyperthermia.",
    "pattern": "30.3, 35\\n35.6, 100\\n37.3, 15\\n43.3, 25\\n53.8, 12\\n57.4, 28\\n63.1, 38"
  },
  {
    "name": "Maghemite",
    "formula": "γ-Fe2O3",
    "crystal_system": "Cubic",
    "space_group": "P4332",
    "density": 4.87,
    "description": "The fully oxidized form of magnetite, often the active phase in clinical hyperthermia agents.",
    "pattern": "30.2, 35\\n35.7, 100\\n43.2, 22\\n53.5, 18\\n57.2, 25\\n62.8, 35"
  },
  {
    "name": "Zinc-doped Ferrite",
    "formula": "Zn0.5Fe2.5O4",
    "crystal_system": "Cubic (Spinel)",
    "space_group": "Fd-3m",
    "density": 5.25,
    "description": "Zinc-substituted magnetite used to tune the Curie temperature for self-regulated hyperthermia.",
    "pattern": "29.9, 45\\n35.2, 100\\n42.9, 25\\n53.1, 15\\n56.7, 28\\n62.3, 42"
  },
  {
    "name": "Zinc Oxide (ZnO)",
    "formula": "ZnO",
    "crystal_system": "Hexagonal",
    "space_group": "P63mc",
    "density": 5.61,
    "description": "An inorganic compound used as an additive in numerous materials and products.",
    "pattern": "31.77, 57\\n34.42, 44\\n36.25, 100\\n47.54, 23\\n56.60, 32\\n62.86, 29"
  },
  {
    "name": "Polytetrafluoroethylene (PTFE)",
    "formula": "(C2F4)n",
    "crystal_system": "Hexagonal",
    "space_group": "P",
    "density": 2.2,
    "description": "A synthetic fluoropolymer of tetrafluoroethylene.",
    "pattern": "18.07, 100\\n31.55, 25\\n36.60, 10\\n41.20, 5"
  },
  {
    "name": "Polyethylene (HDPE)",
    "formula": "(C2H4)n",
    "crystal_system": "Orthorhombic",
    "space_group": "Pnam",
    "density": 0.95,
    "description": "High-density polyethylene, a versatile thermoplastic polymer.",
    "pattern": "21.5, 100\\n24.0, 45\\n30.1, 12\\n36.3, 8"
  },
  {
    "name": "Polypropylene (iPP)",
    "formula": "(C3H6)n",
    "crystal_system": "Monoclinic",
    "space_group": "P21/c",
    "density": 0.9,
    "description": "Isotactic polypropylene, alpha-form semi-crystalline structure.",
    "pattern": "14.1, 100\\n16.9, 85\\n18.6, 75\\n21.2, 40\\n21.8, 45"
  },
  {
    "name": "Nylon 6 (Polyamide)",
    "formula": "(C6H11NO)n",
    "crystal_system": "Monoclinic",
    "space_group": "P21/a",
    "density": 1.13,
    "description": "A semi-crystalline polyamide synthesized via ring-opening polymerization.",
    "pattern": "20.3, 100\\n23.7, 90"
  },
  {
    "name": "Quartz (SiO2)",
    "formula": "SiO2",
    "crystal_system": "Hexagonal",
    "space_group": "P3221",
    "density": 2.65,
    "description": "A hard, crystalline mineral composed of silica (silicon dioxide).",
    "pattern": "20.86, 35\\n26.64, 100\\n36.54, 12\\n39.47, 9\\n40.29, 8\\n42.45, 8\\n45.79, 9\\n50.14, 14\\n59.95, 9\\n67.74, 7\\n68.14, 8"
  },
  {
    "name": "Halite (NaCl)",
    "formula": "NaCl",
    "crystal_system": "Cubic",
    "space_group": "Fm-3m",
    "density": 2.16,
    "description": "Commonly known as rock salt, it is the mineral form of sodium chloride.",
    "pattern": "27.37, 10\\n31.69, 100\\n45.43, 55\\n56.45, 15\\n66.20, 5\\n75.26, 10"
  },
  {
    "name": "Sylvite (KCl)",
    "formula": "KCl",
    "crystal_system": "Cubic",
    "space_group": "Fm-3m",
    "density": 1.98,
    "description": "Potassium chloride is a metal halide salt composed of potassium and chlorine.",
    "pattern": "28.35, 100\\n40.50, 50\\n50.15, 15\\n58.60, 5\\n66.35, 10\\n73.70, 5"
  },
  {
    "name": "Hematite (Fe2O3)",
    "formula": "Fe2O3",
    "crystal_system": "Trigonal",
    "space_group": "R-3c",
    "density": 5.26,
    "description": "One of the most abundant minerals on Earth's surface and an important ore of iron.",
    "pattern": "24.14, 30\\n33.15, 100\\n35.61, 70\\n40.85, 20\\n49.48, 40\\n54.09, 45\\n62.45, 30\\n64.02, 30"
  },
  {
    "name": "Aluminum (Al)",
    "formula": "Al",
    "crystal_system": "Face-Centered Cubic",
    "space_group": "Fm-3m",
    "density": 2.7,
    "description": "A silvery-white, soft, non-magnetic and ductile metal.",
    "pattern": "38.47, 100\\n44.74, 47\\n65.13, 22\\n78.23, 24\\n82.44, 7"
  },
  {
    "name": "Copper (Cu)",
    "formula": "Cu",
    "crystal_system": "Face-Centered Cubic",
    "space_group": "Fm-3m",
    "density": 8.96,
    "description": "A soft, malleable, and ductile metal with very high thermal and electrical conductivity.",
    "pattern": "43.30, 100\\n50.43, 46\\n74.13, 20\\n89.93, 17\\n95.14, 5"
  },
  {
    "name": "Magnesium Oxide (MgO)",
    "formula": "MgO",
    "crystal_system": "Cubic",
    "space_group": "Fm-3m",
    "density": 3.58,
    "description": "A white hygroscopic solid mineral that occurs naturally as periclase.",
    "pattern": "36.94, 10\\n42.91, 100\\n62.30, 52\\n74.65, 4\\n78.61, 12"
  },
  {
    "name": "Titanium (Ti)",
    "formula": "Ti",
    "crystal_system": "Hexagonal",
    "space_group": "P63/mmc",
    "density": 4.5,
    "description": "A lustrous transition metal with a silver color, low density, and high strength.",
    "pattern": "35.09, 30\\n38.42, 30\\n40.17, 100\\n53.00, 15\\n62.94, 15\\n70.66, 15"
  },
  {
    "name": "Cerium Oxide (CeO2)",
    "formula": "CeO2",
    "crystal_system": "Cubic",
    "space_group": "Fm-3m",
    "density": 7.21,
    "description": "A pale yellow-white powder, highly used as a catalyst and in glass polishing.",
    "pattern": "28.55, 100\\n33.08, 30\\n47.48, 55\\n56.34, 45\\n59.09, 10\\n69.41, 20"
  },
  {
    "name": "Calcite (CaCO3)",
    "formula": "CaCO3",
    "crystal_system": "Trigonal",
    "space_group": "R-3c",
    "density": 2.71,
    "description": "A carbonate mineral and the most stable polymorph of calcium carbonate.",
    "pattern": "23.06, 15\\n29.40, 100\\n35.96, 15\\n39.40, 20\\n43.16, 20\\n47.50, 25\\n48.50, 25\\n57.40, 10"
  },
  {
    "name": "Tungsten (W)",
    "formula": "W",
    "crystal_system": "Body-Centered Cubic",
    "space_group": "Im-3m",
    "density": 19.25,
    "description": "A rare metal known for its robustness and the highest melting point of all elements.",
    "pattern": "40.26, 100\\n58.27, 20\\n73.19, 30\\n87.01, 15"
  },
  {
    "name": "Diamond (C)",
    "formula": "C",
    "crystal_system": "Cubic",
    "space_group": "Fd-3m",
    "density": 3.51,
    "description": "The hardest natural material known, a metastable allotrope of carbon.",
    "pattern": "43.92, 100\\n75.30, 25\\n91.50, 16\\n119.52, 7"
  },
  {
    "name": "Corundum (Al2O3)",
    "formula": "Al2O3",
    "crystal_system": "Trigonal",
    "space_group": "R-3c (No. 167)",
    "density": 3.987,
    "description": "Thermodynamically stable alpha-alumina (α-Al2O3, Corundum) with hexagonal close-packed (ABAB) oxygen sublattice and Al3+ occupying 2/3 of octahedral interstices. Trigonal R-3c (No. 167), a = 4.7589 Å, c = 12.9917 Å, Z = 6, PDF 00-046-1212. Forms irreversibly above ~1050–1200 °C from all transition aluminas.",
    "pattern": "25.58, 68, 0, 1, 2\\n35.15, 100, 1, 0, 4\\n37.78, 45, 1, 1, 0\\n43.36, 92, 1, 1, 3\\n52.55, 47, 0, 2, 4\\n57.50, 86, 1, 1, 6\\n61.31, 8, 0, 1, 8\\n66.52, 34, 2, 1, 4\\n68.21, 51, 3, 0, 0\\n76.88, 16, 1, 0, 10\\n77.24, 12, 1, 1, 9"
  },
  {
    "name": "Gamma-Alumina (γ-Al2O3)",
    "formula": "Al2O3",
    "crystal_system": "Cubic",
    "space_group": "Fd-3m (No. 227)",
    "density": 3.66,
    "description": "Cubic defect-spinel transition alumina (FCC ABCABC oxygen sublattice with Al vacancies) formed by thermal dehydration of boehmite (γ-AlOOH) at 450–750 °C. Cubic Fd-3m (No. 227), a = 7.911 Å, PDF 00-010-0425. High specific surface area (150–300 m²/g) prized for heterogeneous catalysis and adsorption.",
    "pattern": "19.42, 35, 1, 1, 1\\n31.97, 25, 2, 2, 0\\n37.68, 65, 3, 1, 1\\n39.43, 30, 2, 2, 2\\n45.85, 95, 4, 0, 0\\n60.79, 20, 5, 1, 1\\n66.85, 100, 4, 4, 0\\n84.85, 18, 4, 4, 4"
  },
  {
    "name": "Eta-Alumina (η-Al2O3)",
    "formula": "Al2O3",
    "crystal_system": "Cubic",
    "space_group": "Fd-3m (No. 227)",
    "density": 3.64,
    "description": "Cubic defect-spinel transition alumina derived from thermal decomposition of bayerite (α-Al(OH)3) at 250–500 °C (pathway: Bayerite → η → θ → α). Cubic Fd-3m (No. 227), a = 7.906 Å, PDF 00-004-0875. Exhibits higher (111) stacking-fault disorder and stronger surface Lewis acidity than γ-Al2O3.",
    "pattern": "19.43, 45, 1, 1, 1\\n31.99, 20, 2, 2, 0\\n37.71, 55, 3, 1, 1\\n39.45, 35, 2, 2, 2\\n45.88, 85, 4, 0, 0\\n60.83, 22, 5, 1, 1\\n66.89, 100, 4, 4, 0\\n84.91, 20, 4, 4, 4"
  },
  {
    "name": "Delta-Alumina (δ-Al2O3, Tetragonal)",
    "formula": "Al2O3",
    "crystal_system": "Tetragonal",
    "space_group": "P-4m2 (No. 115)",
    "density": 3.67,
    "description": "Tetragonal cation-vacancy-ordered spinel superstructure of γ-Al2O3 formed by calcination at 750–950 °C (c ≈ 3a_spinel). Tetragonal P-4m2 (No. 115), a = 7.963 Å, c = 23.470 Å, PDF 00-046-1131. Characteristic doublet splitting of the 45.5°/46.4° and 66.4°/67.0° spinel reflections.",
    "pattern": "19.41, 18, 1, 1, 3\\n32.68, 35, 2, 2, 2\\n36.46, 40, 3, 1, 2\\n37.49, 48, 3, 1, 3\\n39.40, 38, 2, 2, 6\\n45.53, 78, 4, 0, 0\\n46.39, 85, 0, 0, 12\\n60.40, 25, 5, 1, 3\\n66.35, 92, 4, 4, 0\\n67.03, 100, 4, 0, 12"
  },
  {
    "name": "Delta-Prime Alumina (δ*-Al2O3, Orthorhombic)",
    "formula": "Al2O3",
    "crystal_system": "Orthorhombic",
    "space_group": "P212121 (No. 19)",
    "density": 3.68,
    "description": "Orthorhombic superlattice polymorph of delta-alumina (δ*-Al2O3) formed during rapid solidification of molten alumina droplets or boehmite calcination around 800–950 °C. Orthorhombic P212121 (No. 19), a = 7.934 Å, b = 7.956 Å, c = 11.711 Å (c ≈ 1.5a_spinel), PDF 00-046-1215.",
    "pattern": "17.49, 12, 1, 1, 1\\n27.08, 18, 0, 2, 2\\n31.83, 30, 2, 2, 0\\n36.59, 46, 3, 1, 1\\n39.49, 34, 2, 2, 3\\n45.57, 74, 0, 4, 0\\n45.70, 78, 4, 0, 0\\n46.49, 82, 0, 0, 6\\n66.52, 95, 4, 4, 0\\n67.24, 100, 4, 0, 6"
  },
  {
    "name": "Theta-Alumina (θ-Al2O3)",
    "formula": "Al2O3",
    "crystal_system": "Monoclinic",
    "space_group": "C2/m (No. 12)",
    "density": 3.61,
    "description": "High-temperature monoclinic transition alumina (isostructural with β-Ga2O3) forming between 850 and 1100 °C immediately prior to the reconstructive θ → α-Al2O3 transformation. Monoclinic C2/m (No. 12), a = 11.795 Å, b = 2.910 Å, c = 5.621 Å, β = 103.79°, Z = 4, PDF 00-035-0121. Half of Al3+ occupy tetrahedral sites and half octahedral sites.",
    "pattern": "15.46, 15, 2, 0, 0\\n19.59, 24, -2, 0, 1\\n31.61, 68, -4, 0, 1\\n32.79, 85, 0, 0, 2\\n36.68, 62, 1, 1, 1\\n38.81, 42, 4, 0, 1\\n39.79, 48, -4, 0, 2\\n44.80, 92, -1, 1, 2\\n47.67, 50, 1, 1, 2\\n55.60, 22, -5, 1, 2\\n63.93, 45, 0, 2, 0\\n66.45, 100, 0, 2, 1"
  },
  {
    "name": "Kappa-Alumina (κ-Al2O3)",
    "formula": "Al2O3",
    "crystal_system": "Orthorhombic",
    "space_group": "Pna21 (No. 33)",
    "density": 3.77,
    "description": "Metastable orthorhombic alumina polymorph with ABAC close-packed oxygen stacking (75% octahedral, 25% tetrahedral Al3+) synthesized via CVD wear coatings or calcination of gibbsite/tohdite (Gibbsite → χ → κ → α at 750–1050 °C). Orthorhombic Pna21 (No. 33), a = 4.835 Å, b = 8.311 Å, c = 8.936 Å, Z = 8, PDF 00-052-0803.",
    "pattern": "19.86, 22, 0, 0, 2\\n22.58, 18, 0, 1, 2\\n23.48, 25, 1, 1, 1\\n29.24, 45, 1, 1, 2\\n30.04, 38, 1, 2, 1\\n37.11, 55, 0, 2, 3\\n37.38, 52, 1, 3, 0\\n38.76, 40, 1, 3, 1\\n40.34, 42, 0, 0, 4\\n42.48, 72, 2, 0, 2\\n42.68, 95, 1, 3, 2\\n48.27, 48, 0, 4, 2\\n54.35, 35, 2, 3, 2\\n56.00, 44, 2, 0, 4\\n67.57, 100, 0, 6, 0"
  },
  {
    "name": "Chi-Alumina (χ-Al2O3)",
    "formula": "Al2O3",
    "crystal_system": "Hexagonal",
    "space_group": "P6/mmm (No. 191)",
    "density": 3.56,
    "description": "Hexagonal transition alumina produced by thermal dehydration of gibbsite (γ-Al(OH)3) in air at 300–750 °C (Gibbsite → χ → κ → α) with disordered layered ABAC/ABAB oxygen packing. Hexagonal P6/mmm (No. 191), a = 5.560 Å, c = 13.440 Å, PDF 00-013-0373.",
    "pattern": "13.16, 14, 0, 0, 2\\n18.41, 20, 1, 0, 0\\n22.70, 24, 1, 0, 2\\n32.17, 32, 1, 1, 0\\n34.90, 38, 1, 1, 2\\n37.32, 58, 2, 0, 0\\n39.74, 45, 2, 0, 2\\n46.36, 76, 2, 0, 4\\n50.08, 30, 2, 1, 0\\n67.31, 100, 2, 2, 0"
  },
  {
    "name": "Lambda-Alumina (λ-Al2O3)",
    "formula": "Al2O3",
    "crystal_system": "Monoclinic",
    "space_group": "P21/c (No. 14)",
    "density": 3.82,
    "description": "Rare monoclinic metastable alumina polymorph obtained by oxidative decomposition of β-AlH3 or high-temperature treatment of ammonium aluminum carbonate hydroxide. Monoclinic P21/c (No. 14), a = 7.630 Å, b = 10.200 Å, c = 9.090 Å, β = 94.50°.",
    "pattern": "14.52, 18, 1, 1, 0\\n17.37, 25, 0, 2, 0\\n18.02, 22, 1, 1, 1\\n23.37, 40, 2, 0, 0\\n28.18, 55, -1, 2, 2\\n35.17, 72, 0, 4, 0\\n36.51, 100, 2, 2, 2\\n39.76, 65, 0, 0, 4\\n41.65, 58, 3, 2, 1\\n48.18, 45, 2, 4, 2"
  },
  {
    "name": "Iota-Alumina (ι-Al2O3)",
    "formula": "Al2O3",
    "crystal_system": "Orthorhombic",
    "space_group": "Pbam (No. 55)",
    "density": 3.3,
    "description": "Orthorhombic mullite-type (silica-free Al2O3) metastable polymorph obtained by rapid quenching of alumina melts or devitrification of amorphous Al2O3 films. Orthorhombic Pbam (No. 55), a = 7.590 Å, b = 7.670 Å, c = 2.875 Å, PDF 00-012-0539.",
    "pattern": "16.42, 48, 1, 1, 0\\n26.01, 92, 1, 2, 0\\n26.18, 100, 2, 1, 0\\n31.08, 36, 0, 0, 1\\n33.19, 44, 2, 2, 0\\n35.35, 62, 1, 1, 1\\n39.28, 38, 2, 0, 1\\n40.96, 58, 1, 2, 1\\n42.60, 40, 2, 3, 0\\n57.75, 28, 0, 4, 1\\n60.69, 42, 3, 3, 1"
  },
  {
    "name": "Rho-Alumina (ρ-Al2O3, Amorphous)",
    "formula": "Al2O3",
    "crystal_system": "Amorphous",
    "space_group": "None (Amorphous)",
    "density": 3.1,
    "description": "X-ray amorphous / poorly ordered transition alumina formed by vacuum dehydration or flash calcination of gibbsite at 200–450 °C (Gibbsite → ρ → η → θ → α). Displays broad diffuse scattering halos centered near 37.5° and 67.0° 2θ and uniquely rehydrates in water to form bayerite/boehmite.",
    "pattern": "26.50, 35\\n37.50, 100\\n45.80, 52\\n67.00, 88"
  },
  {
    "name": "Beta-Alumina (β-Al2O3, NaAl11O17)",
    "formula": "NaAl11O17",
    "crystal_system": "Hexagonal",
    "space_group": "P63/mmc (No. 194)",
    "density": 3.24,
    "description": "Layered two-block hexagonal sodium polyaluminate (NaAl11O17, two spinel blocks separated by mirror conduction planes along c) exhibiting rapid 2D Na+ superionic conductivity. Hexagonal P63/mmc (No. 194), a = 5.594 Å, c = 22.530 Å, Z = 2, PDF 00-031-1263.",
    "pattern": "7.84, 100, 0, 0, 2\\n15.72, 48, 0, 0, 4\\n19.93, 25, 1, 0, 2\\n23.68, 22, 0, 0, 6\\n24.21, 28, 1, 0, 4\\n31.97, 45, 1, 1, 0\\n33.40, 68, 1, 0, 7\\n35.82, 56, 1, 1, 4\\n44.47, 50, 2, 0, 6\\n66.84, 64, 2, 2, 0"
  },
  {
    "name": "Beta-Double-Prime Alumina (β''-Al2O3, Na1.67Al10.33O17)",
    "formula": "Na1.67Al10.33O17",
    "crystal_system": "Trigonal",
    "space_group": "R-3m (No. 166)",
    "density": 3.26,
    "description": "Rhombohedral three-block sodium polyaluminate superionic conductor (Na1.67Al10.33O17, typically Mg2+ or Li+ stabilized) with ~5× higher Na+ conductivity than hexagonal β-Al2O3. Trigonal R-3m (No. 166), a = 5.600 Å, c = 33.850 Å, Z = 3, PDF 00-021-1096.",
    "pattern": "7.83, 100, 0, 0, 3\\n15.70, 52, 0, 0, 6\\n18.47, 20, 1, 0, 1\\n21.10, 32, 1, 0, 4\\n22.53, 28, 0, 1, 5\\n26.00, 26, 1, 0, 7\\n31.94, 48, 1, 1, 0\\n34.49, 82, 0, 1, 11\\n39.44, 34, 2, 0, 5\\n46.00, 72, 0, 2, 10\\n66.76, 68, 2, 2, 0"
  },
  {
    "name": "High-Pressure Alumina (Rh2O3(II)-type Al2O3)",
    "formula": "Al2O3",
    "crystal_system": "Orthorhombic",
    "space_group": "Pbcn (No. 60)",
    "density": 4.18,
    "description": "High-pressure orthorhombic polymorph of Al2O3 adopting the Rh2O3(II) structure above ~80–100 GPa at lower-mantle conditions. Orthorhombic Pbcn (No. 60), a = 7.040 Å, b = 4.920 Å, c = 4.790 Å, Z = 4.",
    "pattern": "22.02, 28, 1, 1, 0\\n25.28, 42, 2, 0, 0\\n28.92, 60, 1, 1, 1\\n36.50, 88, 0, 2, 0\\n36.54, 100, 2, 1, 1\\n37.52, 74, 0, 0, 2\\n44.92, 52, 2, 2, 0\\n55.04, 44, 1, 2, 2\\n58.09, 56, 3, 1, 2"
  },
  {
    "name": "Post-Perovskite Alumina (CaIrO3-type Al2O3)",
    "formula": "Al2O3",
    "crystal_system": "Orthorhombic",
    "space_group": "Cmcm (No. 63)",
    "density": 4.56,
    "description": "Ultra-high-pressure layered orthorhombic CaIrO3-type (post-perovskite) polymorph of Al2O3 stable above ~130 GPa and relevant to Earth's D'' core-mantle boundary layer. Orthorhombic Cmcm (No. 63), a = 2.660 Å, b = 8.480 Å, c = 6.460 Å, Z = 4.",
    "pattern": "20.94, 30, 0, 2, 0\\n25.10, 48, 0, 2, 1\\n34.89, 76, 0, 2, 2\\n35.34, 82, 1, 1, 0\\n38.06, 100, 1, 1, 1\\n42.61, 45, 0, 4, 0\\n45.41, 68, 1, 1, 2\\n49.06, 54, 1, 3, 1\\n61.38, 42, 0, 2, 4\\n70.79, 58, 2, 0, 0"
  },
  {
    "name": "Gibbsite (γ-Al(OH)3, Alumina Precursor)",
    "formula": "Al(OH)3",
    "crystal_system": "Monoclinic",
    "space_group": "P21/n (No. 14)",
    "density": 2.42,
    "description": "Primary aluminum trihydroxide mineral (Bayer-process hydrate) and key precursor to transition aluminas (Gibbsite → χ → κ → α in air; Gibbsite → Boehmite → γ → δ → θ → α hydrothermally). Monoclinic P21/n (No. 14), a = 8.684 Å, b = 5.078 Å, c = 9.736 Å, β = 94.54°, Z = 8, PDF 00-033-0018.",
    "pattern": "18.27, 100, 0, 0, 2\\n20.26, 42, 1, 1, 0\\n20.50, 28, 2, 0, 0\\n26.85, 12, -1, 1, 2\\n27.96, 16, 1, 1, 2\\n36.55, 22, 0, 2, 1\\n37.02, 25, 0, 0, 4\\n37.61, 30, 3, 1, 1\\n44.18, 18, 2, 0, 4\\n63.69, 14, 3, 3, 0"
  },
  {
    "name": "Bayerite (α-Al(OH)3, Alumina Precursor)",
    "formula": "Al(OH)3",
    "crystal_system": "Monoclinic",
    "space_group": "P21/a (No. 14)",
    "density": 2.53,
    "description": "Monoclinic polymorph of aluminum trihydroxide with ABAB hydroxyl sheet stacking; canonical precursor to η-Al2O3 upon calcination (Bayerite → η → θ → α). Monoclinic P21/a (No. 14), a = 5.062 Å, b = 8.671 Å, c = 4.713 Å, β = 90.27°, Z = 4, PDF 00-020-0011.",
    "pattern": "18.81, 90, 0, 0, 1\\n20.30, 72, 1, 1, 0\\n20.47, 58, 0, 2, 0\\n27.87, 45, 1, 1, 1\\n38.16, 30, 0, 0, 2\\n40.50, 62, 2, 0, 1\\n40.74, 100, 1, 3, 1\\n53.35, 36, 1, 3, 2\\n55.79, 24, 2, 4, 0"
  },
  {
    "name": "Boehmite (γ-AlO(OH), Alumina Precursor)",
    "formula": "AlO(OH)",
    "crystal_system": "Orthorhombic",
    "space_group": "Cmcm (No. 63)",
    "density": 3.03,
    "description": "Layered orthorhombic aluminum oxyhydroxide (γ-AlO(OH)) and principal industrial precursor to γ-Al2O3 (Boehmite → γ → δ → θ → α). Orthorhombic Cmcm (No. 63), a = 3.700 Å, b = 12.227 Å, c = 2.868 Å, Z = 4, PDF 00-021-1307.",
    "pattern": "14.48, 100, 0, 2, 0\\n28.17, 65, 1, 2, 0\\n38.35, 55, 0, 3, 1\\n45.77, 12, 1, 3, 1\\n48.91, 32, 0, 5, 1\\n49.21, 30, 2, 0, 0\\n55.21, 15, 1, 5, 1\\n64.05, 18, 2, 3, 1\\n64.98, 16, 0, 0, 2\\n71.91, 20, 2, 5, 1"
  },
  {
    "name": "Diaspore (α-AlO(OH), Direct α-Al2O3 Precursor)",
    "formula": "AlO(OH)",
    "crystal_system": "Orthorhombic",
    "space_group": "Pbnm (No. 62)",
    "density": 3.38,
    "description": "Dense orthorhombic aluminum oxyhydroxide (α-AlO(OH)) with HCP oxygen packing that transforms topotactically and directly into α-Al2O3 (Corundum) at ~450–550 °C without intermediate transition phases. Orthorhombic Pbnm (No. 62), a = 4.401 Å, b = 9.425 Å, c = 2.845 Å, Z = 4, PDF 00-005-0355.",
    "pattern": "18.82, 12, 0, 2, 0\\n22.28, 100, 1, 1, 0\\n27.71, 14, 1, 2, 0\\n35.07, 48, 1, 3, 0\\n36.88, 36, 0, 2, 1\\n38.85, 58, 1, 1, 1\\n42.38, 52, 1, 2, 1\\n43.53, 44, 1, 4, 0\\n56.30, 48, 2, 2, 1\\n57.24, 28, 2, 4, 0\\n62.73, 24, 1, 5, 1\\n68.13, 32, 0, 6, 1"
  },
  {
    "name": "Rutile (TiO2)",
    "formula": "TiO2",
    "crystal_system": "Tetragonal",
    "space_group": "P42/mnm",
    "density": 4.23,
    "description": "The most common natural form of TiO2, a major ore of titanium.",
    "pattern": "27.44, 100\\n36.08, 50\\n39.18, 8\\n41.22, 25\\n44.05, 10\\n54.31, 60\\n56.62, 20\\n62.73, 10\\n64.03, 10\\n68.99, 20"
  },
  {
    "name": "Anatase (TiO2)",
    "formula": "TiO2",
    "crystal_system": "Tetragonal",
    "space_group": "I41/amd",
    "density": 3.79,
    "description": "A metastable mineral form of titanium dioxide.",
    "pattern": "25.28, 100\\n37.80, 20\\n48.05, 35\\n53.89, 20\\n55.06, 20\\n62.69, 15"
  },
  {
    "name": "Barium Titanate (BaTiO3)",
    "formula": "BaTiO3",
    "crystal_system": "Tetragonal",
    "space_group": "P4mm",
    "density": 6.02,
    "description": "A dielectric ceramic used for its high dielectric constant and piezoelectric properties.",
    "pattern": "22.20, 25\\n31.50, 100\\n38.90, 22\\n45.30, 42\\n50.90, 18\\n56.20, 15\\n65.80, 22"
  },
  {
    "name": "Molybdenum Disulfide (MoS2)",
    "formula": "MoS2",
    "crystal_system": "Hexagonal",
    "space_group": "P63/mmc",
    "density": 5.06,
    "description": "A layered transition metal dichalcogenide used as a dry lubricant and in nanoelectronics.",
    "pattern": "14.38, 100\\n32.67, 12\\n33.51, 10\\n39.54, 7\\n44.15, 6\\n49.79, 12\\n58.34, 15"
  },
  {
    "name": "Lead Titanate (PbTiO3)",
    "formula": "PbTiO3",
    "crystal_system": "Tetragonal",
    "space_group": "P4mm",
    "density": 7.52,
    "description": "A yellow solid that is insoluble in water. It is a classic ferroelectric material.",
    "pattern": "21.5, 20\\n22.8, 25\\n31.5, 100\\n32.5, 95\\n39.0, 15\\n44.3, 35\\n45.2, 40"
  },
  {
    "name": "Zeolite A (LTA)",
    "formula": "Na12Al12Si12O48·27H2O",
    "crystal_system": "Cubic",
    "space_group": "Pm-3m",
    "density": 1.55,
    "description": "A synthetic zeolite with a pore size of about 4 Ångströms.",
    "pattern": "7.2, 100\\n10.2, 50\\n12.5, 60\\n16.1, 20\\n21.7, 35\\n24.0, 45\\n27.1, 30\\n29.9, 40\\n34.2, 25"
  },
  {
    "name": "Silver (Ag)",
    "formula": "Ag",
    "crystal_system": "Cubic",
    "space_group": "Fm-3m",
    "density": 10.49,
    "description": "A lustrous, white, soft, very ductile, and malleable transition metal.",
    "pattern": "38.12, 100\\n44.30, 40\\n64.44, 25\\n77.40, 26\\n81.54, 15"
  },
  {
    "name": "Yttrium Aluminum Garnet (YAG)",
    "formula": "Y3Al5O12",
    "crystal_system": "Cubic",
    "space_group": "Ia-3d",
    "density": 4.55,
    "description": "A synthetic crystalline material of the garnet group.",
    "pattern": "18.1, 15\\n27.8, 30\\n29.8, 35\\n33.3, 100\\n36.6, 25\\n41.1, 40\\n46.6, 35\\n55.2, 45\\n57.5, 20"
  },
  {
    "name": "Strontium Titanate (SrTiO3)",
    "formula": "SrTiO3",
    "crystal_system": "Cubic",
    "space_group": "Pm-3m",
    "density": 5.11,
    "description": "An oxide of strontium and titanium. It is a centrosymmetric cubic perovskite.",
    "pattern": "22.8, 25\\n32.4, 100\\n39.9, 20\\n46.5, 45\\n52.4, 10\\n57.8, 30\\n67.8, 30"
  },
  {
    "name": "Lithium Iron Phosphate (LiFePO4)",
    "formula": "LiFePO4",
    "crystal_system": "Orthorhombic",
    "space_group": "Pnma",
    "density": 3.6,
    "description": "An olivine-structured compound used as a cathode material for LIBs.",
    "pattern": "17.1, 40\\n20.8, 35\\n25.6, 100\\n29.7, 45\\n32.1, 30\\n35.6, 75\\n42.1, 15"
  },
  {
    "name": "Gallium Nitride (GaN)",
    "formula": "GaN",
    "crystal_system": "Hexagonal (Wurtzite)",
    "space_group": "P63mc",
    "density": 6.1,
    "description": "A binary III/V direct bandgap semiconductor commonly used in bright light-emitting diodes.",
    "pattern": "32.39, 100\\n34.56, 95\\n36.84, 85\\n48.12, 20\\n57.78, 45\\n63.45, 30\\n67.82, 35"
  },
  {
    "name": "Gold (Au)",
    "formula": "Au",
    "crystal_system": "Cubic",
    "space_group": "Fm-3m",
    "density": 19.3,
    "description": "A transition metal and a group 11 element. It is one of the least reactive chemical elements.",
    "pattern": "38.18, 100\\n44.39, 52\\n64.57, 32\\n77.54, 36\\n81.72, 10"
  },
  {
    "name": "Iron - Alpha (Fe)",
    "formula": "Fe",
